Repository: mrzhaohanhua/ConductorData

# ConductorData
导线参数库

参数来源《圆线同心架空导线》GB/T 1179-2017

数据单位定义：
截面：mm2
直径：mm
质量：kg/km
额定拉断力：kN
电阻：Ω/km

File: 表A.12 JLHA1LB14、JLHA2LB14铝包钢芯铝合金绞线性能.csv
标称截面,金钢,计算截面铝阻金,计算截面铝合金,计算截面总和,铝阻金单线根数,铝合金单线根数,铝阻金芯直径,铝合金单线直径,铝阻金芯直径,绞线直径,单位长度质量,额定拉断力JLHA1/LB14,额定拉断力JLHA2/LB14,20℃直流电阻JLHA1/LB14,20℃直流电阻JLHA2/LB14
25/4,16.7,24.1,4.01,28.1,6,1,2.26,2.26,2.26,6.78,94.7,13.48,12.76,1.3254,1.3134
40/5,6.9,38.3,6.38,44.7,6,1,2.85,2.85,2.85,8.55,150.6,21.43,20.29,0.8334,0.8259
50/8,8.8,48.3,8.04,56.3,6,1,3.20,3.20,3.20,9.60,189.8,26.78,25.33,0.6611,0.6551
60/10,12.7,60.4,10.1,70.5,6,1,3.58,3.58,3.58,10.7,237.6,32.51,31.31,0.5282,0.5234
70/10,8.3,68.0,11.3,79.3,6,1,3.80,3.80,3.80,11.4,267.7,36.63,35.27,0.4688,0.4646
70/40,12.7,69.7,40.7,110,12,7,2.72,2.72,8.16,13.6,484.2,80.01,77.92,0.4154,0.4121
95/15,4.3,95.9,16.0,112,6,1,4.51,4.51,4.51,13.5,377.1,51.60,49.68,0.3328,0.3298
95/55,4.3,96.5,56.3,153,12,7,3.20,3.20,9.60,16.0,670.2,109.1,106.2,0.3002,0.2977
120/7,4.3,119,6.61,125,18,1,2.90,2.90,2.90,14.5,374.6,47.95,44.39,0.2773,0.2747
120/70,4.3,122,71.3,193,12,7,3.60,3.60,10.8,18.0,848.2,134.0,131.5,0.2372,0.2352
150/8,8.2,145,8.04,153,18,1,3.20,3.20,3.20,16.0,456.2,58.15,53.80,0.2277,0.2256
150/35,8.1,147,34.4,182,30,7,2.50,2.50,7.50,17.5,653.3,96.31,91.89,0.2144,0.2125
185/10,4.2,183,10.2,193,18,1,3.60,3.60,3.60,18.0,577.3,71.35,67.69,0.1799,0.1783
185/25,8.1,187,24.2,211,24,7,3.15,2.10,6.30,18.9,689.9,94.97,89.36,0.1732,0.1716
185/30,16.3,181,29.6,211,26,7,2.98,2.32,6.96,18.9,712.9,100.7,95.22,0.1772,0.1756
185/45,23.3,185,43.1,228,30,7,2.80,2.80,8.40,19.6,819.5,120.8,115.3,0.1709,0.1694
200/10,5.6,198,11.0,209,18,1,3.74,3.74,3.74,18.7,623.1,77.01,73.06,0.1667,0.1652
200/30,16.3,192,31.4,224,26,7,3.07,2.39,7.17,19.5,756.6,106.8,101.1,0.1669,0.1654
210/10,5.6,204,11.3,215,18,1,3.80,3.80,3.80,19.0,643.3,79.50,75.42,0.1615,0.1600
210/35,16.2,212,34.4,246,26,7,3.22,2.50,7.50,20.4,831.1,117.3,110.9,0.1518,0.1504
210/50,23.3,209,48.8,258,30,7,2.98,2.98,8.94,20.9,928.3,136.8,130.6,0.1509,0.1495
240/30,13.0,244,31.7,276,24,7,3.60,2.40,7.20,21.6,901.1,121.6,116.7,0.1326,0.1314
240/40,16.3,239,38.9,278,26,7,3.42,2.66,7.98,21.7,938.5,132.5,125.3,0.1345,0.1333
240/55,23.3,241,56.3,298,30,7,3.20,3.20,9.60,22.4,1070.4,156.1,148.9,0.1309,0.1297
250/40,16.3,240,39.2,279,26,7,3.43,2.67,8.01,21.7,944.4,133.3,126.1,0.1337,0.1325
300/40,13.0,300,38.9,339,24,7,3.99,2.66,7.98,23.9,1106.9,149.4,143.4,0.1079,0.1069
300/50,16.3,300,48.8,348,26,7,3.83,2.98,8.94,24.3,1177.2,163.2,157.2,0.1073,0.1063
300/70,23.3,305,71.3,377,30,7,3.60,3.60,10.8,25.2,1354.7,191.7,185.6,0.1034,0.1025
385/50,13.0,387,50.1,437,54,7,3.02,3.02,9.06,27.2,1429.5,194.9,183.3,0.0839,0.0832
400/35,8.8,391,34.4,425,48,7,3.22,2.50,7.50,26.8,1326.6,175.5,163.8,0.0839,0.0831
400/50,13.0,400,51.8,452,54,7,3.07,3.07,9.21,27.6,1477.2,201.4,189.4,0.0812,0.0805
400/65,16.3,399,65.1,464,26,7,4.42,3.44,10.3,28.0,1568.1,215.4,207.5,0.0805,0.0798
400/95,31.8,408,93.3,501,30,19,4.16,2.50,12.5,29.1,1797.8,259.9,251.8,0.0775,0.0768
440/30,6.9,443,30.6,474,45,7,3.54,2.36,7.08,28.3,1443.4,182.7,173.8,0.0744,0.0737
435/35,13.0,437,56.6,494,54,7,3.21,3.21,9.63,28.9,1615.0,220.2,207.1,0.0743,0.0736
490/35,6.9,492,34.1,526,45,7,3.73,2.49,7.47,29.9,1603.2,203.0,193.1,0.0670,0.0664
485/60,13.0,485,62.8,547,54,7,3.38,3.38,10.1,30.4,1790.6,244.1,229.6,0.0670,0.0664
550/40,6.9,551,38.0,589,45,7,3.95,2.63,7.89,31.6,1796.5,227.3,216.3,0.0598,0.0592
620/40,6.9,620,42.8,663,45,7,4.19,2.79,8.37,33.5,2021.4,255.8,243.4,0.0531,0.0526
610/75,12.7,609,77.6,687,54,19,3.79,2.28,11.4,34.1,2243.2,301.3,289.1,0.0533,0.0528
630/45,6.9,623,43.1,667,45,7,4.20,2.80,8.40,33.6,2031.8,257.2,244.7,0.0529,0.0524
630/55,8.8,640,56.3,696,48,7,4.12,3.20,9.60,34.3,2172.1,279.3,266.5,0.0512,0.0508
700/50,6.9,697,48.2,745,45,7,4.44,2.96,8.88,35.5,2270.7,287.4,273.5,0.0473,0.0469
720/50,6.9,725,50.1,775,45,7,4.53,3.02,9.06,36.2,2365.6,297.7,283.2,0.0455,0.0451
700/85,12.7,689,87.4,776,54,19,4.03,2.42,12.1,36.3,2534.0,340.2,326.4,0.0472,0.0467
790/35,4.3,791,34.1,825,72,7,3.74,2.49,7.47,37.4,2432.0,282.4,267.3,0.0420,0.0416
785/65,8.3,785,65.4,851,84,7,3.45,3.45,10.4,38.0,2642.7,328.2,305.9,0.0419,0.0415
775/100,12.7,777,98.6,875,54,19,4.28,2.57,12.9,38.5,2858.1,383.7,368.2,0.0418,0.0414
800/55,6.9,814,56.3,871,45,7,4.80,3.20,9.60,38.4,2653.8,334.2,317.9,0.0405,0.0401
800/70,8.8,808,71.3,879,48,7,4.63,3.60,10.8,38.6,2744.3,350.0,333.9,0.0406,0.0402
800/100,12.7,795,101,896,54,19,4.33,2.60,13.0,39.0,2925.2,392.7,376.8,0.0409,0.0405
880/75,8.3,884,73.6,957,84,7,3.66,3.66,11.0,40.3,2974.2,358.2,341.4,0.0372,0.0369
890/115,12.7,890,113,1002,54,19,4.58,2.75,13.8,41.2,3274.4,439.4,421.6,0.0365,0.0362
900/40,4.3,891,38.6,930,72,7,3.97,2.65,7.95,39.7,2743.7,318.4,301.5,0.0373,0.0369
900/75,8.3,898,74.9,973,84,7,3.69,3.69,11.1,40.6,3023.2,364.1,347.0,0.0366,0.0363
990/45,4.3,988,42.8,1031,72,7,4.18,2.79,8.37,41.8,3041.6,353.0,334.2,0.0336,0.0333
1025/45,4.3,1021,44.3,1066,72,7,4.25,2.84,8.52,42.5,3145.1,365.1,345.6,0.0325,0.0322
1015/85,8.3,1014,84.5,1098,84,7,3.92,3.92,11.8,43.1,3411.8,410.9,391.7,0.0324,0.0321
1140/50,4.3,1135,49.2,1184,72,7,4.48,2.99,8.97,44.8,3491.4,405.5,383.9,0.0293,0.0290
1100/90,8.2,1098,89.6,1188,84,19,4.08,2.45,12.3,44.9,3684.2,448.6,427.8,0.0300,0.0297
1225/100,8.2,1226,100,1326,84,19,4.31,2.59,13.0,47.4,4112.3,500.8,477.5,0.0268,0.0266
1270/105,8.1,1271,103,1375,84,19,4.39,2.63,13.2,48.3,4406.5,510.6,483.3,0.0231,0.0229
1405/115,8.1,1408,114,1523,84,19,4.62,2.77,13.9,50.8,4721.4,574.8,548.0,0.0234,0.0232

File: 表A.14 JLLHA1、JL1LHA1、JL2LHA1、JL3LHA1铝合金芯铝绞线性能.csv
标称截面,计算面积铝,计算面积铝合金,计算面积总和,铝单线根数,铝合金单线根数,铝单线直径,铝合金单线直径,铝合金芯直径,绞线直径,单位长度质量,额定拉断力,20℃直流电阻JL/LHA1,20℃直流电阻JL1/LHA1,20℃直流电阻JL2/LHA1,20℃直流电阻JL3/LHA1
25/20,24.3,18.2,42.5,4,3,2.78,2.78,,8.34,116.6,9.75,0.7347,0.7310,0.7273,0.7236
40/30,38.3,28.7,67.0,4,3,3.49,3.49,,10.5,183.7,15.17,0.4662,0.4638,0.4615,0.4591
60/45,60.8,45.6,106,4,3,4.40,4.40,,13.2,292.0,23.38,0.2933,0.2918,0.2903,0.2889
80/50,83.1,48.5,132,12,7,2.97,2.97,8.91,14.9,362.4,29.11,0.2351,0.2338,0.2325,0.2313
105/60,106,62.1,168,12,7,3.36,3.36,10.1,16.8,463.8,36.72,0.1837,0.1827,0.1817,0.1807
130/140,132,139,270,18,19,3.05,3.05,15.3,21.4,744.3,64.56,0.1180,0.1175,0.1169,0.1164
135/80,134,78.1,212,12,7,3.77,3.77,11.3,18.9,583.9,44.82,0.1459,0.1451,0.1443,0.1435
135/140,134,142,276,18,19,3.08,3.08,15.4,21.6,760.2,65.84,0.1159,0.1154,0.1149,0.1144
135/145,136,143,279,18,19,3.10,3.10,15.5,21.7,770.1,66.69,0.1144,0.1139,0.1134,0.1129
165/170,163,173,336,18,19,3.40,3.40,17.0,23.8,926.4,80.23,0.0951,0.0947,0.0943,0.0939
165/175,165,175,340,18,19,3.42,3.42,17.1,23.9,937.3,81.17,0.0940,0.0936,0.0932,0.0928
170/95,167,97.4,264,12,7,4.21,4.21,12.6,21.1,729.6,55.89,0.1173,0.1166,0.1160,0.1153
210/220,207,219,426,18,19,3.83,3.83,19.2,26.8,1175.5,98.69,0.0749,0.0746,0.0743,0.0740
210/230,219,232,451,18,19,3.94,3.94,19.7,27.6,1244.0,104.4,0.0708,0.0705,0.0702,0.0699
235/250,238,251,488,18,19,4.10,4.10,20.5,28.7,1347.1,113.1,0.0654,0.0651,0.0648,0.0645
260/275,264,278,542,18,19,4.32,4.32,21.6,30.2,1495.6,125.6,0.0589,0.0586,0.0584,0.0581
265/60,263,61.3,324,30,7,3.34,3.34,10.0,23.4,894.2,62.31,0.0923,0.0917,0.0910,0.0904
270/420,272,420,692,24,37,3.80,3.80,26.6,34.2,1910.5,169.1,0.0472,0.0470,0.0468,0.0466
307/470,306,472,778,24,37,4.03,4.03,28.2,36.3,2148.7,190.2,0.0419,0.0418,0.0416,0.0415
335/80,335,78.1,413,30,7,3.77,3.77,11.3,26.4,1139.3,76.96,0.0724,0.0719,0.0715,0.0710
345/530,345,532,878,24,37,4.28,4.28,30.0,38.5,2423.6,214.5,0.0372,0.0370,0.0369,0.0368
365/165,366,165,531,42,19,3.33,3.33,16.7,30.0,1467.2,111.4,0.0578,0.0574,0.0571,0.0568
375/85,375,87.5,463,30,7,3.99,3.99,12.0,27.9,1276.2,86.21,0.0647,0.0642,0.0638,0.0634
415/95,418,97.4,515,30,7,4.21,4.21,12.6,29.5,1420.8,95.98,0.0581,0.0577,0.0573,0.0569
455/205,456,207,663,42,19,3.72,3.72,18.6,33.5,1831.0,134.8,0.0463,0.0460,0.0457,0.0455
465/110,469,109,578,30,7,4.46,4.46,13.4,31.2,1594.5,107.7,0.0518,0.0514,0.0511,0.0507
465/210,464,210,674,42,19,3.75,3.75,18.8,33.8,1860.6,137.0,0.0456,0.0453,0.0450,0.0448
505/65,505,65.4,570,54,7,3.45,3.45,10.4,31.1,1575.2,103.5,0.0518,0.0514,0.0510,0.0507
515/230,515,233,748,42,19,3.95,3.95,19.8,35.6,2064.4,152.0,0.0411,0.0408,0.0406,0.0403
535/240,533,239,772,42,37,4.02,2.87,20.1,36.2,2135.0,159.2,0.0397,0.0395,0.0393,0.0390
570/390,568,389,957,54,37,3.66,3.66,25.6,40.3,2646.7,197.0,0.0327,0.0325,0.0324,0.0322
580/260,579,262,841,42,19,4.19,4.19,21.0,37.7,2322.9,171.1,0.0365,0.0363,0.0361,0.0358
630/430,632,433,1065,54,37,3.86,3.86,27.0,42.5,2943.8,219.1,0.0294,0.0293,0.0291,0.0290
650/295,650,294,944,42,19,4.44,4.44,22.2,40.0,2608.3,192.1,0.0325,0.0323,0.0321,0.0319
665/300,668,301,969,42,37,4.50,3.22,22.5,40.5,2679.0,199.9,0.0317,0.0315,0.0313,0.0311
705/485,709,486,1196,54,37,4.09,4.09,28.6,45.0,3305.1,246.0,0.0262,0.0261,0.0259,0.0258
745/335,747,336,1083,42,37,4.76,3.40,23.8,42.8,2994.2,223.3,0.0283,0.0282,0.0280,0.0278
790/540,792,542,1334,54,37,4.32,4.32,30.2,47.5,3687.3,274.5,0.0235,0.0234,0.0232,0.0231
800/550,803,550,1352,54,37,4.35,4.35,30.5,47.9,3738.7,278.3,0.0232,0.0230,0.0229,0.0228
820/215,817,215,1032,72,19,3.80,3.80,19.0,41.8,2852.9,185.4,0.0292,0.0290,0.0288,0.0286
915/240,914,241,1155,72,19,4.02,4.02,20.1,44.2,3192.8,207.5,0.0261,0.0259,0.0257,0.0255
1020/270,1021,270,1291,72,19,4.25,4.25,21.3,46.8,3568.6,231.9,0.0233,0.0232,0.0230,0.0229
1145/300,1145,302,1447,72,19,4.50,4.50,22.5,49.5,4000.8,260.0,0.0208,0.0207,0.0205,0.204

File: 表A.9 JLHA3G1A、JLHA3G2A、JLHA3G3A和JLHA4G1A、JLHA4G2A、JLHA4G3A钢芯铝合金绞线性能.csv
标称截面,钢比,计算面积铝合金,计算面积钢,计算面积总和,铝合金单线根数,钢单线根数,铝合金单线直径,钢单线直径,钢芯直径,绞线直径,单位长度质量,额定拉断力JLHA3/G1A,额定拉断力JLHA3/G2A,额定拉断力JLHA3/G3A,额定拉断力JLHA4/G1A,额定拉断力JLHA4/G2A,额定拉断力JLHA4/G3A,20℃直流电阻JLHA3,20℃直流电阻JLHA4
10/2,16.7,10.6,1.78,12.4,6,1,1.50,1.50,1.50,4.50,42.8,4.72,4.97,5.21,5.14,5.39,5.64,2.8219,2.8961
16/3,16.7,16.1,2.69,18.8,6,1,1.85,1.85,1.85,5.55,65.2,7.18,7.55,7.93,7.82,8.20,8.57,1.8551,1.9039
35/6,16.7,34.9,5.81,40.7,6,1,2.72,2.72,2.72,8.16,140.9,15.34,16.15,16.91,16.73,17.55,18.30,0.8582,0.8808
50/8,16.7,48.3,8.04,56.3,6,1,3.20,3.20,3.20,9.60,195.0,20.43,21.55,22.68,22.84,23.97,25.09,0.6200,0.6363
50/30,58.3,50.7,29.6,80.3,12,7,2.32,2.32,6.96,11.6,371.3,46.42,50.56,54.41,48.45,52.59,56.43,0.5936,0.6092
70/10,16.7,68.0,11.3,79.3,6,1,3.80,3.80,3.80,11.4,275.0,28.81,29.60,31.53,30.51,31.30,33.23,0.4397,0.4513
70/40,58.3,69.7,40.7,110,12,7,2.72,2.72,8.16,13.6,510.4,63.80,69.50,74.78,66.59,72.28,77.57,0.4318,0.4432
95/15,16.2,94.4,15.3,110,26,7,2.15,1.67,5.01,13.6,380.5,41.54,43.68,45.83,45.31,47.46,49.61,0.3190,0.3274
95/20,19.8,95.1,18.8,114,7,7,4.16,1.85,5.55,13.9,408.5,43.90,46.53,49.17,46.28,48.91,51.54,0.3149,0.3232
95/55,58.3,96.5,56.3,153,12,7,3.20,3.20,9.60,16.0,706.4,85.09,92.97,100.9,89.91,97.80,105.7,0.3120,0.3202
120/7,5.6,119,6.61,125,18,1,2.90,2.90,2.90,14.5,378.9,37.25,38.18,39.04,42.01,42.93,43.79,0.2526,0.2592
120/20,16.3,116,18.8,134,26,7,2.38,1.85,5.55,15.1,466.4,50.93,53.57,56.20,55.56,58.19,60.83,0.2603,0.2671
120/25,19.8,122,24.2,147,7,7,4.72,2.10,6.30,15.7,526.0,56.54,59.93,63.33,59.60,62.99,66.39,0.2446,0.2511
120/70,58.3,122,71.3,193,12,7,3.60,3.60,10.8,18.0,894.0,107.7,112.7,124.8,110.7,115.7,127.8,0.2465,0.2530
150/8,5.6,145,8.04,153,18,1,3.20,3.20,3.20,16.0,461.3,43.59,44.72,45.84,50.83,51.95,53.08,0.2075,0.2129
150/20,12.9,146,18.8,164,24,7,2.78,1.85,5.55,16.7,549.0,58.43,61.07,63.70,64.26,66.90,69.53,0.2065,0.2119
150/25,16.3,149,24.2,173,26,7,2.70,2.10,6.30,17.1,600.5,65.58,68.98,72.37,71.54,74.93,78.33,0.2023,0.2076
150/35,23.3,147,34.4,182,30,7,2.50,2.50,7.50,17.5,675.4,75.99,80.80,85.26,81.88,86.69,91.16,0.2046,0.2100
185/10,5.6,183,10.2,193,18,1,3.60,3.60,3.60,18.0,583.8,55.17,55.88,57.61,59.75,60.46,62.19,0.1639,0.1682
185/25,13.0,187,24.2,211,24,7,3.15,2.10,6.30,18.9,705.5,73.26,76.65,80.04,82.61,86.00,89.40,0.1609,0.1651
185/30,16.3,181,29.6,211,26,7,2.98,2.32,6.96,18.9,732.0,79.07,83.21,87.06,86.32,90.47,94.31,0.1660,0.1704
185/45,23.3,185,43.1,228,30,7,2.80,2.80,8.40,19.6,847.2,95.32,101.4,107.0,102.7,108.7,114.3,0.1631,0.1674
210/10,5.6,204,11.3,215,18,1,3.80,3.80,3.80,19.0,650.5,61.47,62.26,64.19,66.57,67.37,69.29,0.1471,0.1510
210/25,13.0,209,27.1,236,24,7,3.33,2.22,6.66,20.0,788.4,81.87,85.66,89.45,92.32,96.11,99.90,0.1439,0.1477
210/35,16.2,212,34.4,246,26,7,3.22,2.50,7.50,20.4,853.1,89.99,94.80,99.26,100.6,105.4,109.8,0.1422,0.1459
210/50,23.3,209,48.8,258,30,7,2.98,2.98,8.94,20.9,959.7,108.0,114.8,121.1,116.3,123.2,129.5,0.1440,0.1478
240/30,13.0,244,31.7,276,24,7,3.60,2.40,7.20,21.6,921.5,94.73,99.16,103.3,100.8,105.3,109.4,0.1232,0.1264
240/40,16.3,239,38.9,278,26,7,3.42,2.66,7.98,21.7,963.5,101.7,107.1,112.2,113.6,119.1,124.1,0.1261,0.1294
240/55,23.3,241,56.3,298,30,7,3.20,3.20,9.60,22.4,1106.6,119.8,127.7,135.6,131.9,139.8,147.7,0.1249,0.1282
300/15,5.2,297,15.3,312,42,7,3.00,1.67,5.01,23.0,940.2,89.19,91.34,93.48,104.0,106.2,108.3,0.1015,0.1042
300/20,6.9,303,20.9,324,45,7,2.93,1.95,5.85,23.4,1001.8,100.3,103.2,106.2,112.4,115.4,118.3,0.0993,0.1019
300/25,8.8,306,27.1,333,48,7,2.85,2.22,6.66,23.8,1057.9,108.3,112.0,115.8,120.5,124.3,128.1,0.0984,0.1010
300/40,13.0,300,38.9,339,24,7,3.99,2.66,7.98,23.9,1132.0,116.4,121.8,126.9,123.9,129.3,134.4,0.1003,0.1029
300/50,16.3,300,48.8,348,26,7,3.83,2.98,8.94,24.3,1208.6,127.5,134.4,140.7,135.0,141.9,148.2,0.1005,0.1032
300/70,23.3,305,71.3,377,30,7,3.60,3.60,10.8,25.2,1400.5,151.7,156.7,168.8,159.3,164.3,176.4,0.0987,0.1013
400/20,5.1,406,20.9,427,42,7,3.51,1.95,5.85,26.9,1286.3,122.0,124.9,127.8,132.2,135.1,138.0,0.0741,0.0761
400/25,6.9,392,27.1,419,45,7,3.33,2.22,6.66,26.6,1294.7,125.8,129.6,133.3,145.4,149.1,152.9,0.0769,0.0789
400/35,8.8,391,34.4,425,48,7,3.22,2.50,7.50,26.8,1348.7,133.0,137.8,142.3,152.5,157.3,161.8,0.0771,0.0791
400/50,13.0,400,51.8,452,54,7,3.07,3.07,9.21,27.6,1510.5,152.9,160.2,167.4,172.9,180.2,187.4,0.0754,0.0774
400/65,16.3,399,65.1,464,26,7,4.42,3.44,10.3,28.0,1610.0,163.3,172.4,181.5,173.3,182.4,191.5,0.0755,0.0775
400/95,22.9,408,93.3,501,30,19,4.16,2.50,12.5,29.1,1857.9,200.1,213.2,225.3,210.3,223.4,235.5,0.0739,0.0758
460/60,13.0,465,60.2,525,54,7,3.31,3.31,9.93,29.8,1755.9,177.8,186.2,194.6,201.0,209.4,217.9,0.0649,0.0666
500/35,6.9,500,34.6,534,45,7,3.76,2.51,7.53,30.1,1651.3,159.4,164.3,168.8,171.9,176.7,181.2,0.0603,0.0619
500/45,8.8,489,43.1,532,48,7,3.60,2.80,8.40,30.0,1687.0,166.4,172.4,178.0,178.6,184.6,190.2,0.0617,0.0633
500/65,13.0,502,65.1,567,54,7,3.44,3.44,10.3,31.0,1896.5,192.0,201.1,210.2,217.1,226.2,235.3,0.0601,0.0617
630/45,6.9,629,43.4,673,45,7,4.22,2.81,8.43,33.8,2078.4,194.3,200.3,206.0,210.0,216.1,221.7,0.0479,0.0491
630/55,8.8,640,56.3,696,48,7,4.12,3.20,9.60,34.3,2208.3,209.1,217.0,224.9,225.1,233.0,240.9,0.0471,0.0483
630/80,12.7,622,78.9,701,54,19,3.83,2.30,11.5,34.5,2339.7,239.3,250.4,260.6,254.9,265.9,276.2,0.0485,0.0498
710/50,6.9,709,49.2,758,45,7,4.48,2.99,8.97,35.9,2344.2,219.2,226.1,232.5,236.9,243.8,250.2,0.0425,0.0436
710/90,12.6,709,89.6,799,54,19,4.09,2.45,12.3,36.8,2664.6,265.3,277.8,289.5,283.0,295.6,307.2,0.0425,0.0436
720/50,6.9,725,50.1,775,45,7,4.53,3.02,9.06,36.2,2395.9,222.0,229.0,236.0,240.1,247.1,254.1,0.0415,0.0426
800/35,4.3,799,34.6,834,72,7,3.76,2.51,7.53,37.6,2481.9,219.8,224.4,228.7,238.8,243.4,247.7,0.0377,0.0387
800/55,7.0,801,56.3,857,45,7,4.76,3.20,9.60,38.2,2652.7,246.1,254.0,261.9,266.1,274.0,281.9,0.0376,0.0386
800/65,8.3,799,66.6,866,84,7,3.48,3.48,10.4,38.3,2731.7,251.7,260.6,269.5,289.7,298.5,307.4,0.0378,0.0388
800/70,8.8,808,71.3,879,48,7,4.63,3.60,10.8,38.6,2790.1,264.3,269.2,281.4,284.5,289.4,301.6,0.0373,0.0383
800/100,12.7,799,101.7,901,54,19,4.34,2.61,13.1,39.1,3006.6,299.6,313.9,327.1,319.6,333.8,347.0,0.0378,0.0387
900/40,4.3,900,38.9,939,72,7,3.99,2.66,7.98,39.9,2793.8,247.4,252.6,257.4,268.8,273.9,278.7,0.0335,0.0344
900/75,8.3,898,74.9,973,84,7,3.69,3.69,11.1,40.6,3071.3,283.0,288.0,300.1,304.4,309.4,321.4,0.0336,0.0345
1000/45,4.3,1002,43.1,1045,72,7,4.21,2.80,8.40,42.1,3108.8,265.7,271.4,276.7,289.5,295.2,300.5,0.0301,0.0309
1120/50,4.2,1120,47.3,1167,72,19,4.45,1.78,8.90,44.5,3468.0,297.2,303.5,309.8,323.8,330.1,336.4,0.0269,0.0276
1120/90,8.1,1120,91.0,1211,84,19,4.12,2.47,12.4,45.3,3813.4,343.3,355.4,366.6,369.9,382.0,393.2,0.0269,0.0277
1250/50,4.2,1249,52.7,1302,72,19,4.70,1.88,9.40,47.0,3868.6,331.6,338.6,345.6,361.2,368.2,375.3,0.0241,0.0248
1250/70,5.6,1252,70.1,1322,76,7,4.58,3.57,10.7,47.4,4011.1,346.8,351.5,362.8,376.5,381.2,392.5,0.0241,0.0247
1250/100,8.1,1248,102,1350,84,19,4.35,2.61,13.1,47.9,4252.3,382.9,396.4,408.9,412.5,426.0,438.6,0.0242,0.0248
1300/105,8.1,1301,106,1406,84,19,4.44,2.66,13.3,48.8,4427.6,398.5,412.6,425.6,429.4,443.5,456.5,0.0232,0.0238
1400/135,9.60,1400,134,1534,88,19,4.50,3.00,15.0,51.0,4926.4,451.3,469.1,485.7,484.5,502.4,518.9,0.0216,0.0221
1440/120,8.13,1439,117,1556,84,19,4.67,2.80,14.0,51.4,4899.7,441.1,456.6,471.1,475.3,490.8,505.3,0.0210,0.0215
